Repository: markrcmarik-beep/StrojniSoucasti

# StrojniSoucasti

`StrojniSoucasti` je balíček v jazyce Julia pro technické výpočty ve strojírenství.
Zaměřuje se hlavně na:

- výpočty namáhání strojních součástí (tah, tlak, krut, střih, ohyb, kombinované namáhání),
- práci s materiály a dovolenými napětími,
- práci s profily,
- pomocné funkce pro ukládání výstupů a závity.

## Instalace

Balíček lze nainstalovat přes správce balíčků Julia:

```julia
using Pkg
Pkg.add(url="https://github.com/markrcmarik-beep/StrojniSoucasti")
```

## Rychlý start

```julia
using StrojniSoucasti
```

## Dokumentace

Doplňující dokumentace je ve složce `docs/`.

## Kompatibilita

- Julia `1.13`

File: src/materialy/materialydatabase.toml

schema_version = "1.0.0"

["S235"]
name = "S235"
standard = "EN 10025-2"
Re = 235.0
Rm_min = 360.0
Rm_max = 510.0
A = 26.0
KV = 27.0
T_KV = 20.0
weldable = true
thickness_max = 200.0
E = 210
G = 81
ny = 0.3
rho = 7850

["S235JR+N"]
name = "S235JR+N"
standard = "EN 10025-2"
Re = 235.0
Rm_min = 360.0
Rm_max = 510.0
A = 26.0
KV = 27.0
T_KV = 20.0
weldable = true
thickness_max = 200.0
E = 210
G = 81
ny = 0.3
rho = 7850

["S235J2+N"]
name = "S235J2+N"
standard = "EN 10025-2"
Re = 235.0
Rm_min = 360.0
Rm_max = 510.0
A = 26.0
KV = 27.0
T_KV = -20.0
weldable = true
thickness_max = 200.0
E = 210
G = 81
ny = 0.3
rho = 7850

["S355JR+N"]
name = "S355JR+N"
standard = "EN 10025-2"
Re = 355.0
Rm_min = 470.0
Rm_max = 630.0
A = 22.0
KV = 27.0
T_KV = 20.0
weldable = true
thickness_max = 200.0
E = 210
G = 81
ny = 0.3
rho = 7850

["S355J2+N"]
name = "S355J2+N"
standard = "EN 10025-2"
Re = 355.0
Rm_min = 470.0
Rm_max = 630.0
A = 22.0
KV = 27.0
T_KV = -20.0
weldable = true
thickness_max = 200.0
E = 210
G = 81
ny = 0.3
rho = 7850

["11373"]
name = "11373"
standard = "ČSN"
Re = 250.0
Rm_min = 370.0
Rm_max = 370.0
A = 7.0
KV = 27.0
T_KV = 20.0
weldable = true
thickness_max = 200.0
E = 210.0
G = 81.0
ny = 0.3
rho = 7850.0

["11373 žíhaný"]
name = "11373 žíhaný"
standard = "ČSN"
Re = 220.0
Rm_min = 350.0
Rm_max = 370.0
A = 20.0
KV = 27.0
T_KV = 20.0
weldable = true
thickness_max = 200.0
E = 210.0
G = 81.0
ny = 0.3
rho = 7850.0

["16440"]
name = "16440"
standard = "ČSN"
Re = 400.0
Rm_min = 650.0
Rm_max = 750.0
A = 12.0
KV = 35.0
T_KV = 20.0
weldable = true
thickness_max = 200.0
E = 210.0
G = 81.0
ny = 0.3
rho = 7850.0

["16440 zušlechtěno"]
name = "16440 zušlechtěno"
standard = "ČSN"
Re = 700.0
Rm_min = 900.0
Rm_max = 1100.0
A = 12.0
KV = 35.0
T_KV = 20.0
weldable = true
thickness_max = 200.0
E = 210.0
G = 81.0
ny = 0.3
rho = 7850.0

File: src/materialy/materialydatabaseKovyCSN.toml

schema_version = "1.0.0"

["423001"]
name = "42 3001"
standard = "ČSN"
druh = "měď"
Re = 200
Rm_min = 250
Rm_max = 300
A = 20
E = 110
G = 42
ny = 0.34
rho = 8930

["CUCR"]
name = "CuCr"
standard = "ČSN"
druh = "měď"
Re = 200
Rm_min = 250
Rm_max = 300
A = 20
E = 110
G = 42
ny = 0.34
rho = 8930

File: src/materialy/materialydatabaseLitinaCSN.toml
schema_version = "1.0.0"

["422420"]
name = "42 2420"
standard = "ČSN 42 2420"
druh = "šedá litina"
Rm_tah = 200
Rm_tlak = 800
tau_lim = 100
A = 0.5
HB_min = 170
HB_max = 230
E = 110
G = 44
ny = 0.27
rho = 7200

["422425"]
name = "42 2425"
standard = "ČSN 42 2425"
druh = "šedá litina"
Rm_tah = 250
Rm_tlak = 900
tau_lim = 125
A = 0.8
HB_min = 180
HB_max = 260
E = 115
G = 45
ny = 0.27
rho = 7200

["422305"]
name = "42 2305"
standard = "ČSN 42 2305"
druh = "tvárná litina"
Rm_tah = 500
Rm_tlak = 1200
tau_lim = 250
A = 7
HB_min = 170
HB_max = 230
E = 170
G = 68
ny = 0.28
rho = 7100

File: src/materialy/materialydatabaseOcelCSN.toml
schema_version = "1.0.0"
# materiály: ocel dle normy ČSN
# Kde E je první doplňková číslice (stav materiálu) a F je druhá doplňková číslice (stupeň převálcování nebo zpracování).
# 1. První doplňková číslice „E“ (Stav materiálu / Tepelné zpracování)Tato číslice definuje, v jakém stavu tepelného zpracování je hutní materiál dodáván.ČísliceVýznam 
# (Stav materiálu)
# .X0 - Tepelně nezpracovaný (původní stav po válcování za tepla)
# .1x - Normalizačně žíhaný
# .2x - Žíhaný (s blíže určeným způsobem žíhání, např. na odstranění pnutí)
# .3x - Žíhaný na měkko (časté u nástrojových ocelí pro snazší obrábění)
# .4x - Kalený nebo kalený a popuštěný při nízkých teplotách
# .5x - Normalizačně žíhaný a popuštěný
# .6x - Zušlechtěný na dolní pevnost (obvyklou u dané oceli)
# .7x - Zušlechtěný na střední pevnost
# .8x - Zušlechtěný na horní pevnost
# .9x - Stav podle zvláštního ujednání (stavy, které nelze popsat čísly 0 až 8)
# 2. Druhá doplňková číslice „F“ (Stupeň přetváření za studena)Pokud za tečkou následuje i druhá číslice, vyjadřuje nejčastěji stupeň zpevnění nebo převálcování za studena (typické pro plechy, pásy nebo dráty).ČísliceVýznam (Stupeň zpevnění)
# .x0 - Nepřeválcovaný za studena
# .x1 - Lehce převálcovaný (přemísený, k odstranění meze kluzu)
# .x2 - Čtvrttvrdý
# .x3 - Polotvrdý
# .x4 - Třičtvrtětvrdý
# .x5 - Tvrdý
# .x6 - Velmi tvrdý

["11373"]
name = "11 373"
standard = "ČSN 41 1373"
druh = "konstrukční ocel"
Re = 250
Rm_min = 370
Rm_max = 370
A = 7
KV = 27
T_KV = 20
weldable = true
thickness_max = 200
E = 210
G = 81
ny = 0.3
rho = 7850

["11373ŽÍHANÝ"]
name = "11 373 žíhaný"
standard = "ČSN"
druh = "konstrukční ocel"
Re = 220
Rm_min = 350
Rm_max = 370
A = 20
KV = 27
T_KV = 20
weldable = true
thickness_max = 200
E = 210
G = 81
ny = 0.3
rho = 7850

["16440"]
name = "16 440"
standard = "ČSN"
druh = "konstrukční ocel"
Re = 400
Rm_min = 650
Rm_max = 750
A = 12
KV = 35
T_KV = 20
weldable = true
thickness_max = 200
E = 210
G = 81
ny = 0.3
rho = 7850

["16440ZUŠLECHTĚNO"]
name = "16 440 zušlechtěno"
standard = "ČSN"
druh = "konstrukční ocel"
Re = 700
Rm_min = 900
Rm_max = 1100
A = 12
KV = 35
T_KV = 20
weldable = true
thickness_max = 200
E = 210
G = 81
ny = 0.3
rho = 7850

File: src/materialy/materialydatabaseOcelEN10025_2.toml

schema_version = "1.0.0"

["vychozi"]
standard = "EN 10025-2"
druh = "konstrukční ocel"
E = 210
G = 81
ny = 0.3
rho = 7850

["S235"]
name = "S235"
standard = "EN 10025-2"
druh = "konstrukční ocel"
Re = 235
Rm_min = 360
Rm_max = 510
A = 26
KV = 27
T_KV = 20
svaritelnost = ""
weldable = true
thickness_max = 200
E = 210
G = 81
ny = 0.3
rho = 7850

["S235JR+N"]
name = "S235JR+N"
standard = "EN 10025-2"
druh = "konstrukční ocel"
Re = 235
Rm_min = 360
Rm_max = 510
A = 26
KV = 27
T_KV = 20
svaritelnost = ""
weldable = true
thickness_max = 200
E = 210
G = 81
ny = 0.3
rho = 7850

["S235J2+N"]
name = "S235J2+N"
standard = "EN 10025-2"
druh = "konstrukční ocel"
Re = 235
Rm_min = 360
Rm_max = 510
A = 26
KV = 27
T_KV = -20
svaritelnost = ""
weldable = true
thickness_max = 200
E = 210
G = 81
ny = 0.3
rho = 7850

["S355JR+N"]
name = "S355JR+N"
standard = "EN 10025-2"
druh = "konstrukční ocel"
Re = 355
Rm_min = 470
Rm_max = 630
A = 22
KV = 27
T_KV = 20
svaritelnost = ""
weldable = true
thickness_max = 200
E = 210
G = 81
ny = 0.3
rho = 7850

["S355J2+N"]
name = "S355J2+N"
standard = "EN 10025-2"
druh = "konstrukční ocel"
Re = 355
Rm_min = 470
Rm_max = 630
A = 22
KV = 27
T_KV = -20
svaritelnost = ""
weldable = true
thickness_max = 200
E = 210
G = 81
ny = 0.3
rho = 7850

File: src/materialy/materialydatabasePryz.toml
schema_version = "1.0.0"

["vychozi"]
druh = "pryž"

["NBR70"]
name = "NBR70"
standard = "-"
druh = "NBR"
hardness = 70
E = 5.520
G = 1.852
ny = 0.49
rho = 1300

["NBR50"]
name = "NBR50"
standard = "-"
druh = "NBR"
hardness = 50
E = 2.456
G = 0.824
ny = 0.49
rho = 1300

["NBR60"]
name = "NBR60"
standard = "-"
druh = "NBR"
hardness = 60
E = 3.605
G = 1.210
ny = 0.49
rho = 1300

["NBR80"]
name = "NBR80"
standard = "-"
druh = "NBR"
hardness = 80
E = 9.351
G = 3.138
ny = 0.49
rho = 1300

["EPDM60"]
name = "EPDM60"
standard = "-"
druh = "EPDM"
hardness = 60
E = 3.605
G = 1.210
ny = 0.49
rho = 1300

["EPDM70"]
name = "EPDM70"
standard = "-"
druh = "EPDM"
hardness = 70
E = 5.520
G = 1.852
ny = 0.49
rho = 1310

["EPDM80"]
name = "EPDM80"
standard = "-"
druh = "EPDM"
hardness = 80
E = 9.351
G = 3.138
ny = 0.49
rho = 1310

["FKM70"]
name = "FKM70"
standard = "-"
druh = "FKM"
hardness = 70
E = 5.520
G = 1.852
ny = 0.49
rho = 1850

["FKM75"]
name = "FKM75"
standard = "-"
druh = "FKM"
hardness = 75
E = 7.053
G = 2.367
ny = 0.49
rho = 1850

["FKM90"]
name = "FKM90"
standard = "-"
druh = "FKM"
hardness = 90
E = 20.844
G = 6.995
ny = 0.49
rho = 1850

["VMQ50"]
name = "VMQ50"
standard = "-"
druh = "VMQ"
hardness = 50
E = 2.456
G = 0.824
ny = 0.49
rho = 1200

["VMQ60"]
name = "VMQ60"
standard = "-"
druh = "VMQ"
hardness = 60
E = 3.605
G = 1.210
ny = 0.49
rho = 1200

["VMQ70"]
name = "VMQ70"
standard = "-"
druh = "VMQ"
hardness = 70
E = 5.520
G = 1.852
ny = 0.49
rho = 1200

["CR70"]
name = "CR70"
standard = "-"
druh = "CR"
hardness = 70
E = 5.520
G = 1.852
ny = 0.49
rho = 1450

["NR70"]
name = "NR70"
standard = "-"
druh = "NR"
hardness = 70
E = 5.520
G = 1.852
ny = 0.49
rho = 1300

["SBR70"]
name = "SBR70"
standard = "-"
druh = "SBR"
hardness = 70
E = 5.520
G = 1.852
ny = 0.49
rho = 1500

["PU70"]
name = "PU70"
standard = "-"
druh = "PU"
hardness = 70
E = 5.520
G = 1.852
ny = 0.49
rho = 1240

["HNBR70"]
name = "HNBR70"
standard = "-"
druh = "HNBR"
hardness = 70
E = 5.520
G = 1.852
ny = 0.49
rho = 980
